Repository: r-tutor/libs1

File: SMRDResources/chapters/chapter19.tex (part 1 of 3)
%chapter 19
%\batchmode
%original by wqmeeker  12 Jan 94
%edited by wqmeeker 9 Apr 94
%edited by wqmeeker 26 Apr 94
%edited by driker 22 May 95
%edited by driker 6 Sept 95
%edited by driker 2 July 96
%edited by driker 21 nov 96
%edited by driker 9 apr 97
\setcounter{chapter}{18}

\chapter{Accelerated Life Tests}

\label{chapter:analyzing.alt.data}

\input{\chapterhome/common_heading.tex}

%----------------------------------------------------------------------
%----------------------------------------------------------------------
\section*{Objectives}
This chapter explains
\begin{itemize} 
\item 
Nonparametric and graphical methods for presenting and analyzing
accelerated life test (ALT) data.
\item 
Likelihood methods for analyzing right-censored data from an ALT
with a single accelerating factor.
\item
Analysis of other kinds of ALT experiments including experiments
yielding interval data and experiments with two accelerating
variables.
\item
Some other common forms of accelerated testing.
\item
Some potential pitfalls of accelerated testing.
\end{itemize}

%----------------------------------------------------------------------
%----------------------------------------------------------------------
\section*{Overview}
This chapter describes and illustrates some basic data analysis
methods for accelerated life tests (ALT).  These tests are used to
characterize durability properties or the life distribution of
materials or simple components. The presentation employs the ALT
models described in Chapter~\ref{chapter:accelerated.test.models}.
Section~\ref{section:single.factor.alt} explains and illustrates
basic important ideas for a single-variable ALT with right-censored
data and exact failure times.
Section~\ref{section:further.examp.alt} presents several other
important examples with special models or data features.
Section~\ref{section:practical.suggest.alt} gives some suggestions
and cautions for drawing conclusions from AT data.
Section~\ref{section:other.kinds.alt} briefly describes other kinds
of ``accelerated tests.'' Section~\ref{section:alp.pitfalls} outlines
a number of potential pitfalls that can arise in the application of
accelerated testing.
%----------------------------------------------------------------------
%----------------------------------------------------------------------
\section{Introduction}
This chapter shows how to apply regression methods
from Chapter~\ref{chapter:regression.analysis} to the analysis
of accelerated life test (ALT) data.
%----------------------------------------------------------------------
%----------------------------------------------------------------------
\begin{example}{\bf Temperature-accelerated life test on Device-A.}
\label{example:devicea.data}
%----------------------------------------------------------------------
%----------------------------------------------------------------------
\begin{figure}
\splusbookfigure{\figurehome/devalt.weib.raltplot.ps}
\caption{Scatter-plot of temperature-accelerated 
life test data for Device-A. Censored observations are indicated by
$\Delta$. The number of censored/tested units were 30/30, 90/100,
11/20, 1/15 at 10, 40, 60, and $80\degreesc$, respectively.}
\label{figure:devalt.weib.raltplot.ps}
\end{figure}
%----------------------------------------------------------------------
Hooper and Amster~(1990) analyze the temperature-accelerated life test
data on a particular kind of device. Because they do not identify the
particular device, we will refer to it as Device-A. The data are given
in Appendix Table~\ref{atable:devalt.data} and
Figure~\ref{figure:devalt.weib.raltplot.ps}.  The purpose of the
experiment was to determine if Device-A would meet its failure rate
objective through 10,000 hours and 30,000 hours at its operating
ambient temperature of $10\degreesc$. In this context, failure rate is
usually taken to mean the proportion failing over the specified time
interval [see (\ref{equation:ahr.point}) in
Section~\ref{section:ttf.functions}]. In the following sections we
will show how to fit an accelerated life regression model to these
data to answer this and other questions.
\end{example}
%----------------------------------------------------------------------
%----------------------------------------------------------------------
\subsection{Accelerated life test models}
%----------------------------------------------------------------------
Most parametric ALT models have the following two components:
\begin{enumerate}
\item
A parametric distribution for the life of a population of units at a
particular level(s) of an experimental variable or variables.  It
might be possible to avoid this parametric assumption for some
applications, but when appropriate, parametric models (e.g., Weibull
and lognormal) provide important practical advantages for most
applications.

\item
A relationship between one (or more) of the distribution parameters
and the acceleration or other experimental variables. Such a
relationship models the effect that variables like temperature,
voltage, humidity, and specimen or unit size will have on the
failure-time distribution.  As described in
Chapter~\ref{chapter:accelerated.test.models}, this part of the
accelerated life model should be based on a physical model such as
one relating the accelerating variable to degradation, on a
well-established empirical relationship, or some combination.
\end{enumerate}

The examples in this section use the log-location-scale regression
models described in Section~\ref{section:exp.regr.model} and
illustrated with other examples in
Chapter~\ref{chapter:regression.analysis}. The relationships between
parameters and accelerating variables come from considerations like
those described in Chapter~\ref{chapter:accelerated.test.models}.

%----------------------------------------------------------------------
\subsection{Strategy for analyzing ALT data}
\label{section:alt.strategy}
This section outlines and illustrates a strategy that is useful for
analyzing ALT data consisting of a number of groups of specimens,
each having been run at a particular set of conditions. The basic
idea is to start by examining the data graphically. Use probability
plots to analyze each group separately and explore the adequacy of
candidate distributions. Then fit a model that describes the
relationship between life and the accelerating variable(s).
Briefly, the strategy is to

\begin{enumerate}
\item
Examine a scatter-plot of failure time versus the accelerating variable.
\item
\label{item.alt.gi}
Fit distributions individually to the data at separate levels of the
accelerating variable.  Plot the fitted ML lines on a multiple
probability plot along with the individual nonparametric estimates
at each level of the accelerating variable. Use the plotted points
and fitted lines to assess the reasonableness of the corresponding
life distribution and the constant-$\sigma$ assumption. Repeat with
probability plots for different assumed failure-time distributions.
\item
\label{item.alt.gm}
Fit an overall model with the proposed relationship between life and
the accelerating variable.
\item
Compare the combined model from Step~\ref{item.alt.gm} with the individual
analyses in  Step~\ref{item.alt.gi} to
check for evidence of lack of fit for the overall model.
\item
Perform residual analyses and other diagnostic checks of the model
assumptions.
\item
Assess the reasonableness of the ALT data to make the
desired inferences.
\end{enumerate}
The first examples in this chapter have just one accelerating
variable (the simplest and most common type of ALT).
Section~\ref{section:two.factor.alt} shows how to apply
the same general strategy to an ALT with two or more accelerating variables.
%----------------------------------------------------------------------
%----------------------------------------------------------------------
\section{Analysis of Single-Variable ALT Data}
\label{section:single.factor.alt}
This section describes methods for analyzing ALT data with a single
accelerating variable.  The subsections illustrate, in sequence, the
steps in the strategy described in Section~\ref{section:alt.strategy}.

\subsection{Scatter-plot of ALT data}
Start by examining a scatter-plot of failure-time data versus the
accelerating-variable data. A different symbol should be used
to indicate censored observations.
\begin{example}{\bf Scatter-plot of the Device-A data.}
Figure~\ref{figure:devalt.weib.raltplot.ps} is a scatter-plot of the
Device-A ALT data introduced in Example~\ref{example:devicea.data}. As
expected, units fail sooner at higher levels of temperature.  The
heavy censoring (note for example that there were no failures at
10$\degreesc$) makes it difficult to see the form of the
life/accelerating variable relationship from this plot.
\end{example}

\subsection{Multiple probability plot of
nonparametric cdf estimates at individual levels of the accelerating
variable}
%----------------------------------------------------------------------
\begin{figure}
\splusbookfigure{\figurehome/devalt.weib.groupi.ps}
\caption{Weibull multiple probability plot with individual Weibull ML fits
for each temperature for the Device-A data.}
\label{figure:devalt.weib.groupi.ps}
\end{figure}
%----------------------------------------------------------------------
%----------------------------------------------------------------------
\begin{figure}
\splusbookfigure{\figurehome/devalt.lnor.groupi.ps}
\caption{Lognormal multiple probability plot 
with lognormal ML fits
for each temperature for the Device-A data.}
\label{figure:devalt.lnor.groupi.ps}
\end{figure}
%----------------------------------------------------------------------
To make a multiple probability plot, first compute nonparametric
estimates of the failure-time distribution for each group of
specimens tested at the same level of the accelerating
variable. Then plot these on probability paper. Use the plot to
assess the distributional model for the different levels of the
accelerating variable (or variable-level combinations).

\begin{example}{\bf Multiple probability plot of the Device-A data.}
Figure~\ref{figure:devalt.weib.groupi.ps} is a Weibull multiple
probability plot of the Device-A data.
Figure~\ref{figure:devalt.lnor.groupi.ps} is a corresponding
lognormal probability plot.  Comparison of these plots indicates
that both the Weibull and the lognormal distributions provide a
reasonable fit to the failure data at the different levels of
temperature, but that the lognormal distribution provides a better
fit to the individual temperature groups.
\end{example}
%----------------------------------------------------------------------
\subsection{Adding ML estimates at each level of 
the accelerating variable(s) to a multiple probability plot} 

If a suitable parametric distribution can be found, then ML estimates of the
cdf at each level of the accelerating variable should be computed
and put on the probability plot along with the corresponding
nonparametric cdf estimates. This plot is useful for assessing the
commonly used assumptions that distribution shape does not depend on
the level of the accelerating variable and that the accelerating variable
only affects the distribution scale parameter. The slopes of the 
lines are related to the distribution shape parameter values. Thus
we can assess graphically the assumption that temperature has no effect on 
distribution  shape.
%----------------------------------------------------------------------
\begin{table}
\caption{Device-A ALT lognormal ML estimation 
results at individual temperatures.}
\centering\small
\begin{tabular}{lcrrrr}
\\[-.5ex] \hline
& & & & \multicolumn{2}{c}{95\% Approximate}\\
&&\multicolumn{1}{c}{ML} &Standard & \multicolumn{2}{c}{Confidence
Interval}\\ \cline{5-6}
& Parameter & Estimate&
\multicolumn{1}{c}{Error} & Lower & Upper \\
\hline 
40$\degreesc$
& $\mu$ &9.81 &.42 &8.9 &10.6 \\[.7ex] 
&$\sigma$ & $1.0$  &.27  & $.59$  & $1.72$ \\[.7ex]
\hline 
60$\degreesc$
& $\mu$ & 8.64 & .35 & $8.0$ & 9.3 \\[.7ex] 
&$\sigma$ &$1.19$  &.32  & $.70$  & $2.0$\\[.7ex] 
\hline 
80$\degreesc$
&$\mu$ &7.08 &.21 &$6.7$ &7.5 \\[.7ex] 
&$\sigma$ &$.80$  &.16 & $.55$  & $1.17$\\[.7ex]
\hline 
\\[-1.8ex]
\end{tabular}
\begin{minipage}[t]{4in}
The individual log likelihoods were
$\loglike_{40} = -115.46 $, $ \loglike_{60} =-89.72 $, 
and $  \loglike_{80} = -115.58 $. The confidence intervals 
are based on the normal-approximation method.
\end{minipage}
\label{table:deva.indiv.mles}
\end{table}


\begin{example}{\bf ML estimates of Device-A life
at 40, 60 and 80$\degreesc$.}
\label{example:devicea.mle}
The straight lines on Figures~\ref{figure:devalt.weib.groupi.ps} and 
\ref{figure:devalt.lnor.groupi.ps} depict, respectively, individual
Weibull and lognormal ML estimates of the cdfs at the different
levels of temperature.  Table~\ref{table:deva.indiv.mles} summarizes
the lognormal ML estimation results. In this plot there are small
differences among the slopes, but this could be due to sampling
error. This can be seen, informally, from the overlapping confidence
intervals for $\sigma$ (this issue is addressed more formally in
Example~\ref{example:devicea.model.lrt}).  Although both
distributions fit reasonably well, tradition and physical theory
(see Section~\ref{section:lognormal.distribution.def}) suggest the
lognormal distribution to describe the failure-time distribution for
such devices.  Subsequent Device-A examples will also use the
lognormal distribution.
\end{example}

%----------------------------------------------------------------------
\subsection{Multiple probability plot of
ML estimates with a fitted acceleration relationship}
\label{section:mpplot}
%----------------------------------------------------------------------
\begin{figure}
\splusbookfigure{\figurehome/devalt.lnor.groupm.ps}
\caption{Lognormal multiple probability plot depicting
the Arrhenius-lognormal regression model
ML fit to the Device-A ALT data.}
\label{figure:devalt.lnor.groupm.ps}
\end{figure}

%----------------------------------------------------------------------
In order to draw conclusions about life at low levels of
accelerating variables, one needs to use a life/accelerating
variable relationship to tie together results at the different
levels of the accelerating variable. The cdfs estimated from the
model fit can also be plotted on a probability plot along with the
data to assess how well the life/accelerating variable model fits
the data. Extrapolations to other levels of the accelerating
variable can also be plotted.

\begin{example}
{\bf ML estimates of Device-A data for the Arrhenius-lognormal model.}
\label{example:devicea.arr.log.model}
The Arrhenius-lognormal regression model, described in
Section~\ref{section:nonlin.deg.acc}, is
\begin{displaymath}
\Pr[\rv \leq t;\Temp] = \Phi_{\nor} \left[\frac{\log(t)-\mu}{\sigma} \right]
\end{displaymath}
where $\mu = \beta_{0}+ \beta_{1} x$, $x=11605/(\Tempk{})$, and
$\beta_{1}=\Ea$ is the activation energy.
Table~\ref{table:deva.arr.lognor.mles} contains ML estimates and
other information. The estimate of the variance-covariance matrix
for the ML estimates
$\thetavechat=(\betahat_{0},\betahat_{1},\sigmahat)$ is
\begin{eqnarray}
\label{equation:devicea.local.est.vcv}
\vcvmathat_{\thetavechat} &=&
\left[ 
\begin{array}{rrr}
 8.336  & $-0.239$ & $ -.195$\\
$-.239$ & $.0069$  & $.0059$\\
$-.195$ & $.0059$  & $.0176$\\
\end{array}
\right].
\end{eqnarray}
These quantities will be used in subsequent numerical examples.
Figure~\ref{figure:devalt.lnor.groupm.ps} is a lognormal probability
plot showing the
Arrhenius-lognormal model fit to the Device-A ALT data. The solid line at
the bottom of the graph is the ML estimate of the cdf at
10$\degreesc$, extrapolated from the ML fit.  

%----------------------------------------------------------------------
\begin{table}
\caption{ML estimates for the Device-A 
data and the Arrhenius-lognormal regression model.}
\centering\small
\begin{tabular}{crrrr}
\\[-.5ex] \hline
 & & & \multicolumn{2}{c}{95\% Approximate}\\
&\multicolumn{1}{c}{ML} &Standard  & \multicolumn{2}{c}{Confidence
Intervals}\\  \cline{4-5}
Parameter &  Estimate & \multicolumn{1}{c}{Error} & Lower & Upper \\
\hline 
 $\beta_{0} $ & $-13.5$ & $2.9$ & $-19.1$ & $-7.8$ \\[.7ex] 
$\beta_{1}$ &.63 &.08 &.47 &.79 \\[.7ex] 
$\sigma$ &.98 &.13 &.75 &1.28\\
\hline
\\[-1.8ex]
\end{tabular}
\begin{minipage}[t]{4in}
The log likelihood is $\loglike= -321.7$. The confidence intervals 
are based on the normal-approximation method.
\end{minipage}
\label{table:deva.arr.lognor.mles}
\end{table} 
%----------------------------------------------------------------------
The dotted curves are a set of pointwise 95\% normal-approximation
confidence intervals. They reflect the random
``sampling uncertainty'' arising from
the limited sample data. The necessary computations are illustrated in
Example~\ref{example:ci.fhat.comp}. It is important to note that these
intervals do {\em not} reflect model-specification and other
errors (and we know
that the model is only an approximation for the exact relationship).
%----------------------------------------------------------------------
\begin{figure}
\splusbookfigure{\figurehome/devalt.lnor.altplot.ps}
\caption{Scatter-plot showing hours to failure versus
$\degreesc$ (on an Arrhenius scale) and
the Arrhenius-lognormal regression model
fitted to the Device-A data.
Censored observations are indicated by $\Delta$.}
\label{figure:devalt.lnor.altplot.ps}
\end{figure}
%----------------------------------------------------------------------
Figure~\ref{figure:devalt.lnor.altplot.ps} shows directly the fitted
life/accelerating variable relationship and the estimated densities at
each level of temperature, and lines indicating ML estimates of
percent failing as a function of temperature. The density estimates 
are normal densities because time is plotted on a log scale.
\end{example}

It is useful to compare individual analyses with model analyses.  This
can be done both graphically and analytically. A likelihood ratio test
provides an analytical assessment about whether observed deviations
between the individual model fit and the overall life/accelerating
variable relationship can be explained by random variability or not.
\begin{example}
{\bf Analytical comparison of individual lognormal fits
and Arrhenius-lognormal model fit to the Device-A data.} 
\label{example:devicea.model.lrt}
Fitting individual lognormal distributions
(Table~\ref{table:deva.indiv.mles} and
Figure~\ref{figure:devalt.lnor.groupi.ps}) estimates
$\mu$ and $\sigma$ at each level of temperature without any
constraints. Fitting the Arrhenius-lognormal model
(Table~\ref{table:deva.arr.lognor.mles} and
Figure~\ref{figure:devalt.lnor.groupm.ps}) estimates
$\mu$ and $\sigma$ at each level of temperature with $\mu$ constrained
to be a linear function of $x=11605/(\Tempk{})$ and $\sigma$
constrained to be the same for all temperatures.  The total likelihood
for the unconstrained Arrhenius-lognormal
model will always be larger than the likelihood for
the constrained model.  If the total likelihood for the unconstrained
model is {\em much} larger than the total likelihood for the
constrained model, there is evidence of lack of fit for the
constrained Arrhenius-lognormal model. These two approaches for fitting
the data can be compared with an ``omnibus'' likelihood ratio test.
From Table~\ref{table:deva.indiv.mles}, for the
unconstrained model, $\loglike_{\rm unconst}=\loglike_{40} +
\loglike_{60} + \loglike_{80} = -320.76$ and from
Table~\ref{table:deva.arr.lognor.mles}, for the constrained model,
$\loglike_{\rm const}= -321.7$.  If the constrained model is
``correct'' then the test statistic
$Q=-2(\loglike_{\rm const}-\loglike_{\rm unconst})$
has a $\chisquare_{3}$ distribution (see Appendix
Section~\ref{section:profile.on.theta}).  In this case the 3 degrees of
freedom is the difference between the 6 parameters in the
unconstrained model and the 3 parameters in the constrained model.
Thus $Q=-2(-321.7 +320.76) =1.88 <
\chisquare_{(.75;3)} =4.1$ indicating that there is no evidence of inadequacy of the constrained model, relative to the unconstrained
model.
\end{example}

%----------------------------------------------------------------------
\subsection{Checking other model assumptions}
%----------------------------------------------------------------------
%----------------------------------------------------------------------
\begin{figure}
\splusbookfigure{\figurehome/devalt.residual.linear.lnor.ps}
\caption{Lognormal probability plot of the standardized residuals
from the Arrhenius-lognormal model
fit to the Device-A data.}
\label{figure:devalt.residual.linear.lnor.ps}
\end{figure}
%----------------------------------------------------------------------
\begin{figure}
\splusbookfigure{\figurehome/devalt.fitvsres.linear.lnor.ps}
\caption{Plot of standardized residuals
versus fitted values for the Arrhenius-lognormal regression model
fitted to the Device-A data. Censored residuals are indicated by
$\Delta$.}
\label{figure:devalt.fitvsres.linear.lnor.ps}
\end{figure}
%----------------------------------------------------------------------
Before drawing conclusions from a set of data, it is important to
check, as carefully as possible, model assumptions by using residual
analysis and other model diagnostics, as explained in
Section~\ref{section:resid.def}. A probability plot of residuals is
useful for assessing the overall adequacy of a fitted distribution.
A standard plot of residuals versus fitted values (e.g., $\muhat$)
can also be useful for identifying other departures from the fitted
model. Heavy censoring, however, makes such plots difficult to
interpret. Without censoring, the residuals should not show any
structure that might have been explained by a more elaborate model.
In interpreting such a plot with censoring, one has to make
allowances for the predictable patterns that censoring will induce.

\begin{example}
{\bf Residual analysis for the Arrhenius-lognormal model fit to the
Device-A data.} 
Figure~\ref{figure:devalt.residual.linear.lnor.ps} is a lognormal
probability plot of the (censored) standardized residuals from the
life/temperature model. In this case the deviation from linearity 
is not strong and can be attributed to randomness in the data. Thus,
the lognormal distribution appears to be adequate.

Figure~\ref{figure:devalt.fitvsres.linear.lnor.ps} is a plot of the
(censored) standardized residuals (as defined in
Section~\ref{section:censored.data.regression.diagnostics}) versus
the Arrhenius-lognormal model fitted values (as in other plots of failure
times, $\Delta$ represents right-censored residuals).  The heavy
censoring makes this plot more difficult to interpret.  All that we
know about the residuals marked with a $\Delta$ is that they are
larger than the plotted points. The appearance of a downward sloping
trend is mostly due to the right-censored observations. The smallest
observations also appear to slope downward, but there are only a few
observations involved in this trend. Although this might, at first,
suggest that there are outliers or some kind of other model
departure, there is no evidence of outliers in
Figure~\ref{figure:devalt.residual.linear.lnor.ps} and the observed
pattern could be a result of randomness from the
Arrhenius-lognormal model.
\end{example}

%----------------------------------------------------------------------
\subsection{Estimation at use conditions}
%----------------------------------------------------------------------
The methods presented in
Section~\ref{section:se.and.ci.for.regr.funct} can also be used to
compute estimates and
confidence intervals for quantities of interest at use
conditions.  The following example gives details on how to compute
an estimate of $F(t)$ but, as explained in
Section~\ref{section:se.and.ci.for.regr.funct}, the same ideas can be
applied to compute estimates of other quantities of interest such as
distribution quantiles or hazard function values.

\begin{example}
{\bf Confidence interval for the Device-A lognormal distribution 
$\boldsymbol{F(30000)}$ and $\boldsymbol{F(10000)}$ at 10$\degreesc$.}
\label{example:ci.fhat.comp}
%splus>      Location     Scale 
%splus> [1,]  12.2641 0.9778227
%splus>           Location      Scale 
%splus> Location 0.2867719 0.04781510
%splus>    Scale 0.0478151 0.01759516
As mentioned in Example~\ref{example:devicea.data},
the purpose of the ALT was to estimate the proportion failing at
30,000 and 10,000 hours. To illustrate the methods we use 
$\estimtime$=30,000 hours.
Using methods described in Sections~\ref{section:ci.for.loc.scale.cdf} and
\ref{section:se.and.ci.for.regr.funct}, and the numerical results in
Table~\ref{table:deva.arr.lognor.mles}, simple computations give, at
10$\degreesc$,
\begin{eqnarray*}
\muhat & = & \betahat_{0} + \betahat_{1}x\\ 
	& = & -13.469  + .6279 \times 11605/(10+273.15) = 12.2641\\[1ex]
\estimtimestdhat &= & [\log(\estimtime)-\muhat]/\sigmahat
 		= [\log(30000)-12.2641]/.9778=-2.000 \\[1ex]
\Fhat(30000)  &=  & \Phi_{\nor}(\estimtimestdhat) =
\Phi_{\nor}(-2.000) = .02281.
\end{eqnarray*}
%splus> -13.4693146 + .6279 * (11605/(10+273.15)) =  12.41985
%splus>   (log(30000)-12.2641)/.9778 = -2.000
%splus>  pnorm(-2.000) =  .02275013
%genmax 0.3000E+05  0.2281E-01  0.2253E-01  0.3206E-02  0.1448 
The estimated covariance matrix for $\muhat$ and $\sigmahat$ at
10$\degreesc$ can be computed as shown in equation
(\ref{equation:ls.regr.local.est.vcv}), using
(\ref{equation:devicea.local.est.vcv}). The result is
\begin{displaymath}
\vcvmathat_{\muhat,\sigmahat}=
\left[ 
\begin{array}{ll}
\varhat(\muhat)& \covhat(\muhat,\sigmahat)\\
\covhat(\muhat,\sigmahat)& \varhat(\sigmahat)
\end{array}
\right]=
\left[ 
\begin{array}{lr}
 .287 & .048 \\
 .048 & .0176
\end{array}
\right].
\end{displaymath}
The off-diagonal elements are zero for complete data but are
nonzero here because of the right censoring.
Then, following the general approach in
Section~\ref{section:ci.for.loc.scale.cdf}, equation
(\ref{equation:ls.se.fhat}) gives
%splus> ((dnorm(-2.000))/(.9778))* sqrt(.287-2*2.000*.048+(-2.000)^2*.0176)=.02245633
%splus>
\begin{eqnarray*}
	\sehat_{\Fhat}
	&=& \frac{  \phi(\estimtimestdhat )  }{\sigmahat} \left[ \varhat(\muhat) + 
	 2 \estimtimestdhat \covhat(\muhat,\sigmahat) +
	\estimtimestdhat^2 \varhat(\sigmahat) \right]^{\frac{1}{2}}\\
	&=& \frac{  \phi( -2.000 )  }{.9778  } \left[ .287 + 
	 2 \times  (-2.000) \times .048 +
	(-2.000)^2 \times .0176 \right]  ^ {\frac{1}{2}} = .0225.
\end{eqnarray*}
From this, the 95\% normal-approximation confidence interval for $F(30000)$, 
using (\ref{equation:normal.theory.ci.on.cdf}), is
\begin{eqnarray*}
	  [ \Flower(\estimtime), \quad	\Fupper(\estimtime) ] &= &
	\left[\frac{\Fhat}{\Fhat
	+(1-\Fhat) \times w}, \quad \frac{\Fhat}{\Fhat+
	(1-\Fhat)/w}\right]\\ &= &
	\left[\frac{.02281}{.02281
	+(1-.02281) \times w}, \quad \frac{.02281}{.02281+
	(1-.02281)/w}\right] =[.0032, \quad .14 ]
\end{eqnarray*}
%splus>  ((.02281)/(.02281+(1-.02281)* 7.231829))
%splus>  ((.02281)/(.02281+(1-.02281)/ 7.231829))
%splus>
%splus>
%splus>
where
\begin{eqnarray*}
w&=&\exp\{\norquan_{(1-\alpha/2)}
	\sehat_{\Fhat}/[\Fhat(1-\Fhat)]\}\\
  &=&\exp\{1.96 \times .0225/[.02281(1-.02281)]\} = 7.232.
\end{eqnarray*}
%splus>  exp((1.96 * .0225)/(.02281*(1-.02281))) =7.231829
This interval is based on the assumption that $Z_{\logit(\Fhat)}\approxdist
\NOR(0,1)$. The interval is wide
(also see Figure~\ref{figure:devalt.lnor.groupm.ps}),
but properly reflects the sampling uncertainty when the activation energy is
unknown. Additionally, it is important to note that the interval does
not reflect model uncertainty. On the other hand, if one 
assumed that the activation energy is known, this and other confidence
intervals would be much narrower.
A similar approximate 95\% confidence interval for $F(10000)$
(computations left as an exercise) is $[.00006, \quad .013]$.
\end{example}

Conclusions based on unverified assumptions are subject to
error. Although confidence intervals provide an assessment of sampling
uncertainty, they do not reflect possible model deviations.
When model assumptions are uncertain, repeating computations with
alternative assumptions provides informative sensitivity analyses.
The following example illustrates this by changing the fitted distribution
for the Device-A data.

\begin{example}
{\bf Confidence interval for the Weibull distribution $F(30000)$ and
$F(10000)$ for Device-A at 10$\degreesc$.} For the Weibull
distribution model (with other details omitted to save space), an
approximate 95\% confidence interval for $F(30000)$ is $[.0092,\quad
.126]$.  An approximate 95\% confidence interval for $F(10000)$ is
$[.0021,\quad.027]$.  The differences between the lognormal and
Weibull confidence intervals is not that large, relative to width of
these intervals.  Without some physical basis for a choice between
these two distributions, both sets of intervals would have to be
taken into consideration.  In this case, however, the lognormal was
favored on physical grounds, and the lognormal distribution also
provided a better fit.
%genmax>   0.1000E+05  0.7583E-02  0.4935E-02  0.2109E-02  0.2688E-01
%genmax>   0.3000E+05  0.3536E-01  0.2383E-01  0.9237E-02  0.1260    
\end{example}


%-----------------------------------------------------------------------------
%-----------------------------------------------------------------------------
\section{Further Examples}
\label{section:further.examp.alt}
%-----------------------------------------------------------------------------
\subsection{Voltage acceleration}
\label{section:volt.alt}
This section illustrates statistical methods for fitting a model to
and making inferences from voltage-accelerated life data.
Section~\ref{section:voltage.at.models} describes the inverse power
relationship for voltage acceleration used here.

\begin{example}{\bf Accelerated life test of a mylar-polyurethane insulating 
structure.} 
\label{example:mylar.voltage.ivp model}
Returning to the data introduced in
Example~\ref{example:mylar.voltage.data}, it was clear from the
scatter-plot in Figure~\ref{figure:mylarpoly.altplot.ps} that the
linear relationship for log life versus log voltage relationship
implied by the inverse power relationship
(Section~\ref{section:inverse.power.rule}) did not hold for the data
at 361.4 kV/mm.  This suggests that the failure mechanism might be
different at 361.4 kV/mm.  In this kind of situation, particularly
when primary interest is in extrapolating to lower ranges of
voltage, it is appropriate to drop the 361.4 kV/mm data and analyze
the remaining data.

%----------------------------------------------------------------------
\begin{figure}
\splusbookfigure{\figurehome/mylarpoly.lnor.groupi.ps}
\caption{Lognormal multiple 
probability plot and ML fit for each voltage in the 
mylar-polyurethane ALT.}
\label{figure:mylarpoly.lnor.groupi.ps}
\end{figure}
%----------------------------------------------------------------------
Figure~\ref{figure:mylarpoly.lnor.groupi.ps} is a lognormal
probability plot of the data at each of the 5 different
levels of voltage stress along with individual lognormal ML estimates.
Although the $\sigma$ estimates differ across voltage-stress levels, the 
differences are small and consistent with ordinary
random variability. A similar Weibull plot (not shown
here) also provided a reasonable fit to the data at the different
levels of voltage stress but, overall, the lognormal seemed to fit
better.
%----------------------------------------------------------------------
\begin{figure}
\splusbookfigure{\figurehome/mylarsub.lnor.groupm.ps}
\caption{Lognormal multiple probability plot 
and ML fit of the inverse power relationship-lognormal model to
the mylar-polyurethane data with the 361.4 kV/mm data omitted.}
\label{figure:mylarsub.lnor.groupm.ps}
\end{figure}
%----------------------------------------------------------------------
Figure~\ref{figure:mylarsub.lnor.groupm.ps} shows the
inverse power relationship-lognormal model fitted to the mylar-polyurethane
data. The model is
\begin{displaymath}
\Pr[\rv\leq t;\Volt] = \Phi_{\nor}\left[\frac{\log(t)-\mu}{\sigma} \right]
\end{displaymath}
where $\mu = \beta_{0}+ \beta_{1} x$, $x=\log(\text{\Volt})$, and
$\Volt$ is voltage stress in kV/mm. Numerical estimates are
summarized in Table~\ref{table:mylar.lognor.mles}.  The solid line
in the SE part of Figure~\ref{figure:mylarsub.lnor.groupm.ps} is the
ML estimate of the cdf at 50 kV/mm, extrapolated from the ML fit. As
in Example~\ref{example:devicea.arr.log.model}, the dotted lines are
pointwise 95\% normal-approximation confidence intervals, reflecting
sampling uncertainty.
%----------------------------------------------------------------------
\begin{figure}
\splusbookfigure{\figurehome/mylarsub.residual.linear.lnor.ps}
\caption{Lognormal
probability plot of the residuals from the inverse power
relationship-lognormal model fitted to the mylar-polyurethane data.}
\label{figure:mylarsub.residual.linear.lnor.ps}
\end{figure}
%----------------------------------------------------------------------
Figure~\ref{figure:mylarsub.residual.linear.lnor.ps} is a lognormal
probability plot of the residuals from the inverse power
relationship-lognormal model (Section~\ref{section:inverse.power.rule})
fitted to the mylar-polyurethane data. This plot does not
suggest any important departure from the assumed lognormal
distribution and is closer to linear than the corresponding plot for
the inverse power relationship-Weibull model (not shown here).
%----------------------------------------------------------------------
\begin{figure}
\splusbookfigure{\figurehome/mylarpoly.lnor.altplot.ps}
\caption{Plot of the inverse power relationship-lognormal model fitted to the
mylar-polyurethane data (also showing 361.4 kV/mm
data omitted from the ML estimation).}
\label{figure:mylarpoly.lnor.altplot.ps}
\end{figure}
%----------------------------------------------------------------------
Figure~\ref{figure:mylarpoly.lnor.altplot.ps} shows the fitted model
and the original data (showing the data at 361.4 kV/mm even though
these data were not used in the model fitting). This plot indicates
that there is a substantial probability of failure before 10,000
hours $[F(10000)=.076]$ for this insulating structure at 50 kV/mm. A
95\% confidence interval for $F(10000)$ is $[.0058, \quad
.54]$. Incorrectly including the 361.4 kV/mm data in the analysis
(details not shown here, but see
Exercise~\ref{exercise:mylar.lognormal.all}) changes the confidence
interval to $[.00012, \quad .064]$, resulting in a very optimistic
and misleading impression.
%lognormal sub data
%genmax>  0.1000E+05  0.7618E-01  0.9476E-01  0.5857E-02  0.5358    
%genmax>    0.3000E+05  0.3502      0.2376      0.6513E-01  0.8066 
%lognormal all data
%genmax>    0.1000E+05  0.2827E-02  0.4583E-02  0.1171E-03  0.6420E-01
%genmax>    0.3000E+05  0.3265E-01  0.3523E-01  0.3780E-02  0.2310
%genmax>
%genmax>
%----------------------------------------------------------------------
\begin{table}
\caption{Inverse power relationship-lognormal model ML estimates for the
mylar-polyurethane data.}
\centering\small
\begin{tabular}{crrrr}
\\[-.5ex] \hline
 & & & \multicolumn{2}{c}{95\% Approximate}\\
&\multicolumn{1}{c}{ML} &Standard  & \multicolumn{2}{c}{Confidence
Intervals}\\  \cline{4-5}
Parameter &  Estimate & \multicolumn{1}{c}{Error} & Lower & Upper \\
\hline 
 $\beta_{0} $ & 27.5 & 3.0 &21.6 &33.4 \\[.7ex] 
$\beta_{1}$ & $-4.29$ & .60 & $-5.46$ & $-3.11$ \\[.7ex] 
$\sigma$ & 1.05 & .12 & .83 & 1.32 \\
\hline
\\[-1.8ex]
\end{tabular}
\begin{minipage}[t]{4in}
The log likelihood is $\loglike= -271.4$. The confidence intervals 
are based on the normal-approximation method.
\end{minipage}
\label{table:mylar.lognor.mles}
\end{table}
%----------------------------------------------------------------------
%splus>ML estimation results
%splus>
%splus>Data: Mylar-Polyurethane Insulating Structure 
%splus>Data units: Minutes 
%splus>Distribution:  Lognormal 
%splus>Relationship:  log 
%splus>Log Likelihood at maximum: -271.4247 
%splus>
%splus>Parameter Estimation Results 
%splus>             MLE        se   z-ratio   95% lower  95% upper 
%splus>   b0  27.491758 2.9971602  9.172602  21.6173243  33.366192
%splus>   b1  -4.289109 0.5991313 -7.158879  -5.4634061  -3.114811
%splus>sigma   1.049793 0.1237193  8.485281   0.8332721   1.322576
%splus>
%splus>Variance-covariance matrix
%splus>                 b0            b1         sigma 
%splus>   b0  8.982969e+00 -1.792630e+00 -1.376619e-08
%splus>   b1 -1.792630e+00  3.589583e-01  2.385898e-09
%splus>sigma -1.376619e-08  2.385898e-09  1.530647e-02
\end{example}
%-----------------------------------------------------------------------------
\subsection{Analysis of interval ALT data}
\label{section:interval.data.alt}
Previous examples have shown that interval (or read-out) data occur
frequently in reliability studies.  Such data also arise in
accelerated tests. With a complicated evaluation process and limited
resources, it is often possible to do only a few inspections on each
unit.
\begin{example}
{\bf Analysis of ALT data on a new-technology IC device.}
\label{example:new.tech.ic}
Appendix Table~\ref{atable:icdevice2.data} gives data from an
accelerated life test on a new-technology integrated circuit (IC)
device. The device inspection involved an expensive electrical
diagnostic test.  Thus only a few inspections could be conducted on
each device. One common method of planning the times for such
inspections is to choose a first inspection time and then space the
inspections such that they are equally spaced on a log axis. In this
case, the first inspection was after one day with subsequent
inspections at two days, four days, and so on (except for one day
when the person doing the inspection had to leave early). Tests were
run at 150, 175, 200, 250, and 300$\degreesc$.  Failures had been
found only at the two higher temperatures.  After an initial
analysis based on early failures at 250$\degreesc$ and
300$\degreesc$, there was concern that no failures would be observed
at 175$\degreesc$ before the time at which decisions would have to
be made. Thus the 200$\degreesc$ test was started later than the
others to assure some failures and only limited running time on
these units had been accumulated by the time of the analysis.

The developers were interested in estimating the activation energy
of the failure mode and the long-life reliability of the
ICs. Initially engineers asked about ``MTTF'' at use conditions of
100$\degreesc$ junction temperature. After recognizing that the
estimate of the mean would be on the order of 6 million hours (more
than 700 years) decided that this would not be a useful reliability
metric. Subsequently they decided that the average hazard rate or
the proportion that would fail by 100 thousand hours (about 11
years) would be more useful for decision-making purposes.

Figure~\ref{figure:icdevice02.groupi.lognor.ps} is a lognormal
probability plot of the failures at 250$\degreesc$ and
300$\degreesc$ along with the ML estimates of the individual
lognormal cdfs.
%----------------------------------------------------------------------
\begin{figure}
\splusbookfigure{\figurehome/icdevice02.groupi.lognor.ps}
\caption{Lognormal
probability plot of the failures at 250$\degreesc$ and 300$\degreesc$
for the new-technology integrated circuit device ALT experiment.}
\label{figure:icdevice02.groupi.lognor.ps}
\end{figure}
%----------------------------------------------------------------------
Table~\ref{table:icdevice2.lognor.indiv.mles} summarizes the
individual lognormal ML estimates. 
\begin{table}
\caption{Individual lognormal ML estimation 
results for the new-technology IC device.}
\centering\small
