Repository: r-tutor/libs1

File: SMRDResources/chapters/titlepage.tex

\begin{titlepage}
\vspace{2in}
\begin{center}
{\Huge\bf Statistical Methods\\ for Reliability Data\\}
\end{center}
\vspace{.25in}
%
%author and address
%
\begin{center}
\vspace*{1in}
{\Large \bf William Q. Meeker  \\
Department of Statistics \\
Iowa State University\\
\vspace*{0.25in}
and \\
\vspace*{0.25in}
Luis A. Escobar \\
Department of Experimental Statistics \\
Louisiana State University   \\}
\vspace*{0.5in}
\end{center}

{\Large {\bf Copyright 1998 W. Q. Meeker and L. A. Escobar.}}\\[1ex]
{ \large {\bf To be Published by John Wiley \& Sons, Inc. in 1998}}\\[5ex]
{\large {\bf \today}}


\end{titlepage}

File: SMRDResources/chapters/chapter18.tex (part 2 of 2)
%chapter 18
$\Volt_{U}$ and $\beta_{1}$ are understood to be, respectively,
product use (or other baseline) voltage and the material-specific
exponent, $\AF(\Volt)=\AF(\Volt,\Volt_{U},\beta_{1})$
denotes the acceleration factor.
Figure~\ref{figure:inverse.power.af.ps} gives $\AF$ as a function of
the stress ratio (e.g.,  $\Volt_{\High}$/$\Volt_{\Low}$) and
$\beta_{1}$.

If the model for $\rv(\Volt)$ is a
log-location-scale distribution, its parameters can be expressed as $\mu =
\beta_{0}+ \beta_{1} x$ with constant $\sigma$ 
where $x=\log(\Volt)$ and $\beta_{0}$ is the value of $\mu$ at
$\Volt=1$.  Then $\log(t_{p}) = \beta_{0}+ \beta_{1} x +
\Phi^{-1}(p) \sigma$.  The parameters $\beta_{0}$, $\beta_{1}$, and
$\sigma$ are product or material characteristics.
%-------------------------------------------------------------------
\begin{figure}
\splusbookfigure{\figurehome/inverse.power.weibull.altplot.ps}
\caption{Example of the inverse power relationship/Weibull life model.}
\label{figure:inverse.power.altplot.ps}
\end{figure}
%-------------------------------------------------------------------
Figure~\ref{figure:inverse.power.altplot.ps} shows a typical example
of an inverse-power relationship between quantiles of a Weibull life
distribution and voltage. Using log axes for time and voltage, the
relationship plots as a family of straight lines. Because of the
SAFT relationship, the quantile lines all have the same slope.

\begin{example}
{\bf Time-acceleration factor for glass capacitors.} From extensive
experience with glass capacitors, it is known that the power parameter
in the inverse power relationship model is in the neighborhood of $\beta_{1}=-2$.  For
capacitors rated at 100 volts, testing at 300 volts should provide an
acceleration factor of $(300/100)^{2}=9$. This can be seen directly
from Figure~\ref{figure:inverse.power.af.ps} entering with $300/100=3$
and reading $\AF \approx 9$ from the $\beta_{1}=-2$ line.
\end{example}

%----------------------------------------------------------------------
\subsection{Physical motivation for the inverse power relationship
for voltage-stress acceleration}
\label{section:ivp.physical.motivation}
The inverse power relationship is generally considered to be an
empirical model for the relationship between life and the
level of certain accelerating variables and especially those that are
pressure-like stresses.  This section presents a simple physical
motivation for the inverse power relationship for voltage-stress acceleration
under constant temperature situations.
Section~\ref{section:temp.volt.acc.model} describes a more general
model for voltage acceleration involving a combination of temperature
and voltage acceleration.

This discussion is for insulation. The ideas extend,
however, to other dielectric materials, products, and devices like
insulating fluids, transformers, and capacitors. In applications, an
insulation should not conduct an electrical current. An insulation has
a characteristic dielectric strength which can be expected to be
random from unit-to-unit. The dielectric strength of an insulation 
specimen operating in a specific
environment at a specific voltage may degrade with time.
Figure~\ref{figure:dielectric.breakdown.example.ps} shows a family of
simple curves to model unit-to-unit variability and 
degradation in dielectric strength over time.
%----------------------------------------------------------------------
\begin{figure}
\splusbookfigure{\figurehome/dielectric.breakdown.example.ps}
\caption{Dielectric strength degrading over time, relative to
voltage-stress
levels (horizontal lines).}
\label{figure:dielectric.breakdown.example.ps}
\end{figure}
%----------------------------------------------------------------------
The unit-to-unit variability could be caused, for example, by
materials or manufacturing variability. The horizontal lines
represent voltage-stress levels that might be present in actual
operation or in an accelerated test.  When a specimen's dielectric
strength falls below the applied voltage stress, there will be
flash-over, a short circuit, or other failure-causing damage to the
insulation.  Analytically, suppose that degrading dielectric strength
at age $t$ can be expressed as
\begin{displaymath}
\degpath(t) = \delta_{0} \times t^{1/\beta_{1}}.
\end{displaymath}
Here, as in Section~\ref{section:nonlin.deg.acc}, failure occurs
when $\degpath(\realrv)$ crosses $\critdeg$, the applied voltage
stress, denoted by $\Volt$.  In
Figure~\ref{figure:dielectric.breakdown.example.ps}, the
unit-to-unit variability is in the $\delta_{0}$ parameter. Equating
$\degpath(\rv)$ to $\Volt$ and solving for failure time $\rv$ gives
\begin{displaymath}
{\rv}(\Volt) =\left ( \frac{\Volt}{\delta_{0}} \right)^{\beta_{1}}.
\end{displaymath}
Then the acceleration factor for $\Volt$ versus $\Volt_{U}$ is
\begin{displaymath}
\AF(\Volt)=\AF(\Volt,\Volt_{U}, \beta_{1})= 
	\frac{{\rv}(\Volt_{U})}{{\rv}(\Volt)}=
	\left (  \frac{  \Volt }{ \Volt_{U}}  \right) ^{-\beta_{1}}
\end{displaymath}
which is an inverse power relationship, as in
(\ref{equation:voltage.acceleration}).

To extend this model, suppose that higher voltage also leads to an
increase in the degradation rate and that this increase is 
described with the degradation model
\begin{displaymath}
\degpath(t) = \delta_{0} \left [\Rate(\Volt) \times t \right ]^
{1/\gamma_{1}}
\end{displaymath}
where
\begin{displaymath}
\Rate(\Volt)= \gamma_{0} \exp\left[\gamma_{2} \log(\Volt) \right].
\end{displaymath}
Suppose failure occurs when $\degpath(\realrv)$ crosses $\critdeg$, the
applied voltage stress, denoted by $\Volt$. Then equating
$\degpath(\rv)$ to $\Volt$ and solving for failure time $\rv$ gives
the failure time
\begin{displaymath}
{\rv}(\Volt) =\frac{1}{\Rate(\Volt)} 
	\left ( \frac{\Volt}{\delta_{0}} \right)^{\gamma_{1}}.
\end{displaymath}
Then the ratio of failure times at $\Volt_{U}$ versus $\Volt$ 
is the acceleration factor
\begin{displaymath}
\AF(\Volt) = 
\frac{\rv(\Volt_{U})}
     {\rv(\Volt)}=\left ( \frac{ \Volt}{ \Volt_{U} } \right) ^
{\gamma_{2}-\gamma_{1}}.
\end{displaymath}
which is again an inverse power relationship 
with $\beta_{1}=\gamma_{1}-\gamma_{2}$.

\subsection{Other inverse power relationships}
The inverse power relationship is also commonly used for
other accelerating variables including pressure,
cycling rate, electric current, stress, and humidity.
Some examples are given in the next section.

%----------------------------------------------------------------------
\section{Acceleration Models with More than One Accelerating Variable}
\label{section:multi.factor.at.models}
Some accelerated tests use more than one accelerating variable.  Such
tests might be suggested when it is known that two or more potential
accelerating variables contribute to degradation and failure.
Using two or more variables may provide needed time-acceleration without
requiring levels of the individual accelerating variables to be too
high. Some accelerated tests include engineering variables that are not
accelerating variables. Examples include material type, design, operation,
and so on.

\subsection{Generalized Eyring relationship}
%----------------------------------------------------------------------
\label{section:g.eyring.model}

The generalized Eyring relationship extends the Eyring relationship in
Section~\ref{section:eyring.af}, allowing for one or more
non-thermal accelerating variables (such as humidity or voltage).  For
one additional non-thermal accelerating variable $X$, the model, in
terms of reaction rate, can be written as
\begin{equation}
\label{equation:g.eyring.model}
\Rate(\Temp,X)=\gamma_{0} \times \left(\Tempk{}\right)^{m} \times \exp\left(
\frac{-\gamma_{1}}{\Boltzmann  \times \Tempk{}}\right) \times \exp\left(\gamma_{2} X +
\frac{\gamma_{3} X}{\Boltzmann \times \Tempk{} }\right)
\end{equation}
where $X$ is a function of the non-thermal stress. The parameters
$\gamma_{1}=\Ea$ (activation energy) and $\gamma_{0}$, $\gamma_{2}$,
$\gamma_{3}$ are characteristics of the particular physical/chemical
process. Additional factors like the one on the right of
(\ref{equation:g.eyring.model}) can be added for other non-thermal
accelerating variables.

The following sections, following common practice, set
$\left(\Tempk{}\right)^{m}=1$, using what is essentially the Arrhenius
temperature-acceleration relationship. They describe some important
special-case applications of this more general model. 
If the underlying model relating the degradation process 
to failure is a SAFT model, then, as in
Section~\ref{section:arrhenius.af}, the generalized Eyring relationship
can be used to describe the relationship between times
at different sets of conditions $\Temp$ and $X$. In particular, the
acceleration factor relative to use conditions $\Temp_{U}$ and $X_{U}$
is 
\begin{displaymath}
\AF(\Temp,X) = \frac{\Rate(\Temp,X)}{\Rate(\Temp_{U},X_{U})}.
\end{displaymath}
The same approach used in Section~\ref{section:nonlin.deg.acc} shows the
effect of accelerating variables on time to failure. 
For example, suppose that $\rv(\Temp_{U})$ (time at
use or some other baseline temperature) has a log-location-scale
distribution with parameters $\mu_{U}$ and $\sigma$. Then
$\rv(\Temp)$ has the same log-location-scale distribution with
\begin{equation}
\label{equation:geyring.saft.mu.def}
\mu = \mu_{U} -  \log[\AF(\Temp,X)]= \beta_{0} + \beta_{1} x_{1}+
\beta_{2} x_{2}+ \beta_{3} x_{1} x_{2}
\end{equation}
where $\beta_{1}=\Ea$, $\beta_{2}= -\gamma_{2}$,  $\beta_{3}=
-\gamma_{3}$,
$x_{1}=11605/(\Tempk{})$, $x_{2}=X$, and
$\beta_{0}= \mu_{U} - \beta_{1}x_{1U}- \beta_{2}x_{2U}-
\beta_{3}x_{1U}x_{2U}$.

%----------------------------------------------------------------------
\subsection{Temperature-voltage acceleration}
%----------------------------------------------------------------------
\label{section:temp.volt.acc.model}
Example~\ref{example:zelen.data} describes an analysis of the
Zelen~(1959) data from a life test of glass capacitors at higher
than usual levels of temperature and voltage. That example used only
simple linear relationships between log-life and the accelerating
variables.  McPherson and Baglee~(1985) used accelerated life test data
to model the joint effect of thermal and electrical accelerating
variables for failure of thin-gate 100 \AA \,\,\, oxides.  Boyko and
Gerlach~(1989) investigate the effect of temperature and strength of
electrical field on the time to the generalized Eyring relationship.

To put the Eyring/Arrhenius temperature-voltage acceleration model in
the form of (\ref{equation:geyring.saft.mu.def}), let $x_{1}=11605/
\Tempk{}$, $x_{2}=\log(\Volt)$ and $x_{3}=x_{1} x_{2}$. The terms with
$x_{1}$ and $x_{2}$ corresponds, respectively, to the Arrhenius and
the power relationship acceleration models. The term with $x_{3}$, a
function of both temperature and voltage, is an interaction
suggesting that the temperature acceleration factor depends on the
level of voltage.  Similarly, a voltage-temperature interaction
suggests that the voltage-acceleration factor depends on the level
of temperature.  Klinger~(1991a) suggests an alternative
physically-motivated model for the Boyko and Gerlach data with
second order terms involving both temperature and voltage stress.

The dynamic voltage-stress/dielectric-strength model introduced in
Section~\ref{section:ivp.physical.motivation} can be generalized to
provide motivation for the generalized Eyring relationship in
(\ref{equation:g.eyring.model}) where $X=\log(\Volt)$. In particular
for the degradation path model
\begin{displaymath}
\degpath(t) = \delta_{0} \left [\Rate(\Temp,\Volt) \times t \right ]
^{1/\gamma_{1}}.
\end{displaymath}
Then, from (\ref{equation:g.eyring.model}),
\begin{displaymath}
\Rate(\Temp,\Volt)=\gamma_{0} \times \left(\Tempk{}\right)^{m} \times \exp\left(
\frac{-\Ea}{\Boltzmann  \times \Tempk{}}\right) \times \exp\left(\gamma_{2} 
\log(\Volt) +
 \frac{\gamma_{3} \log(\Volt)}{\Boltzmann \times \Tempk{} }\right).
\end{displaymath}
Failure occurs
when $\degpath(\realrv)$ crosses $\critdeg = \mbox{applied voltage
stress}$, denoted by $\Volt$.  Equating $\degpath(\rv)$ to $\Volt$ and
solving for failure time $\rv$ gives
\begin{displaymath}
{\rv}(\Temp,\Volt) =\frac{1}{\Rate(\Temp,\Volt)} \left ( \frac{\Volt}{\delta_{0}} \right)^{\gamma_{1}}.
\end{displaymath}
Then the ratio of failure times
at $(\Temp_{U},\Volt_{U})$ versus $(\Temp,\Volt)$ 
is the acceleration factor
\begin{eqnarray*}
\AF(\Temp,\Volt)&=&
\frac{\rv(\Temp_{U},\Volt_{U})}
     {\rv(\Temp,\Volt)}\\
&=& \exp[\Ea ( x_{1U} -  x_{1} )] \times   
\left (  \frac{ \Volt}{  \Volt_{U} } \right) ^{\gamma_{2}-\gamma_{1}}\times 
\left \{ \exp[x_{1} \log(\Volt)- 
x_{1U}\log(\Volt_{U}) \right]\}^{\gamma_{3}} .
\end{eqnarray*}
where $x_{1U}=11605/(\Tempk{U})$ and $x_{1}=11605/(\Tempk{})$.  For
the special case when $\gamma_{3}=0$ (no interaction) $\AF(\Temp,\Volt)$
is composed of separate factors for temperature and voltage
acceleration. Thus the voltage acceleration factor (holding
temperature constant) does not depend on the temperature level used in
the acceleration.

%----------------------------------------------------------------------
\subsection{Temperature-current density acceleration}
%----------------------------------------------------------------------
Accelerated tests for electromigration typically use temperature and
current density as the accelerating variables.  To put the
Eyring/Arrhenius temperature-current density acceleration model in the
form of (\ref{equation:geyring.saft.mu.def}), let
$x_{1}=11605/\Tempk{}$, $x_{2}=\log(\Current)$ and $x_{3}=x_{1}x_{2}$.
The terms with $x_{1}$ and $x_{2}$ correspond to Arrhenius and the
power relationship acceleration models. When the interaction term is omitted
(i.e., $\beta_{3}$ assumed to be 0), this is known as ``Black's
equation'' (described in Black~1969).

%----------------------------------------------------------------------
\subsection{Temperature-humidity acceleration}
\label{section:temp.hum.acc}
Humidity is another commonly used accelerating variable,
particularly for failure mechanisms involving corrosion and certain
kinds of chemical degradation.
\begin{example}{\bf Accelerated life test of a printed wiring board.} 
Example~\ref{example:caf.alt.data} introduced data, shown in
Figure~\ref{figure:luvalle.scatter.ps}, from an ALT of printed circuit
boards. It illustrates the use of humidity as an accelerating variable.
This is a subset of the larger experiment described by LuValle,
Welsher, and Mitchell~(1986), involving  acceleration with
temperature, humidity, and voltage.  The figure shows
clearly that failures occur earlier at higher levels of humidity.
%-------------------------------------------------------------------
\end{example}
A variety of different humidity models (mostly empirical but a few
with some physical basis) have been suggested for different kinds of
failure mechanisms. Much of this work has been motivated by concerns
about the effect of environmental humidity on plastic-packaged
electronic devices. Humidity is also an important factor in the
service-life distribution of paints and coatings. In most test
applications where humidity is used as an accelerating variable, it
is used in conjunction with temperature.  For example, Peck~(1986)
presents data and models relating life of semiconductor electronic
components to humidity and temperature.  See also Peck and
Zierdt~(1974) and Joyce et al.~(1985).  Gillen and Mead (1980)
describe a kinetic approach for modeling accelerated aging data.
LuValle, Welsher, and
Mitchell~(1986) describe the analysis of time to failure data on
printed circuit boards that have been tested at higher than usual
temperature, humidity, and voltage. They suggest ALT models based on
the physics of failure.  Chapter 2 of Nelson~(1990a) and Boccaletti
et al.~(1989) review and compare a number of different humidity
models.

The Eyring/Arrhenius temperature-humidity acceleration
relationship in the form of (\ref{equation:geyring.saft.mu.def}) uses
$x_{1}=11605/\Tempk{}$, $x_{2}=\log(\RH)$, and $x_{3}=x_{1}x_{2}$
where $\RH$ is relative humidity, expressed as a proportion.  An
alternative humidity relationship suggested by Klinger~(1991b), on
the basis of a simple kinetic model for corrosion, uses the term
$x_{2}=\log[\RH/(1-\RH)]$ (a logistic transformation) instead.




 
\section{Guidelines for the Use of Acceleration Models}

Because most applications of accelerated testing involve
extrapolation, users must exercise caution in planning tests
(accelerated test planning is described in
Chapter~\ref{chapter:alt.test.planning} and
Section~\ref{section:planning.accelerated.degradation.tests}) and
interpreting the results of data analyses (accelerated test data
analysis is described in Chapters~\ref{chapter:analyzing.alt.data}
and
\ref{chapter:accelerated.degradation}). Some guidelines for the use of
acceleration models include:
\begin{itemize}
\item
Accelerating variables should be chosen to correspond with
variables that cause actual failures.
\item
It is useful to
investigate previous attempts to accelerate failure mechanisms similar to
the ones of interest. There are many research reports and
papers that have been published in the physics of
failure literature.
\item
Accelerated tests should be designed, as much as possible, to minimize
the amount of extrapolation required (See
Chapter~\ref{chapter:alt.test.planning} and
Section~\ref{section:planning.accelerated.degradation.tests}).
High levels of accelerating variables can cause extraneous failure modes
that would never occur at use-levels of the accelerating variables.  If
extraneous failures are not recognized and properly handled, they can lead 
to seriously incorrect conclusions. Also, the relationship may not be
accurate enough over a wide range of acceleration.
\item
Generally, accelerated tests are used to obtain information about one
particular, relatively simple failure mechanism (or corresponding
degradation measure).  If there is more than one failure mode, it is
possible that the different failure mechanisms will be accelerated at
different rates. Then, unless this is accounted for in the modeling and
analysis, estimates could be seriously incorrect when extrapolating
to lower use-levels of the accelerating variables.
\item
In practice, it is difficult or impractical to verify acceleration
relationships over the entire range of interest.  Of course, accelerated
test data should be used to look for departures from the assumed
acceleration model.  It is important to recognize, however, that the
available data will generally provide very little power to detect
anything but the most serious model inadequacies. Typically there is
no useful diagnostic information about possible model inadequacies
at accelerating variable levels close to use conditions.
\item
Simple models with the right shape have generally proven to be more
useful than elaborate multi-parameter models.
\item
Sensitivity analysis should be used to assess the effect of perturbing
uncertain inputs (e.g., inputs related to model assumptions).
\item
Accelerated test programs should be planned and conducted by teams
including individuals knowledgeable about the product and its use
environment, the physical/chemical/mechanical aspects of the failure
mode, and the statistical aspects of the design and analysis of
reliability experiments.
\end{itemize}

%----------------------------------------------------------------------
%----------------------------------------------------------------------
\section*{Bibliographic Notes}
Nelson~(1990a) provides an extensive and comprehensive source for
background material, practical methodology, basic theory, and
examples for accelerated testing models. See Smith~(1996), Chapter 7
of Tobias and Trindade~(1995), Chapters 2 and 9 of Jensen~(1995),
and Klinger, Nakada, and Menendez~(1990) for additional discussion
of these topics.  Thomas~(1964) describes some practical aspects of
accelerated testing and describes what we have called SAFT as ``true
acceleration.'' Harter~(1977) provides a detailed review of the
literature on the effect that size has on reliability. Starke et
al.~(1996) describe the use of long-term elevated temperature
exposure and the prospects for the use of accelerated aging of
materials and structures.  Feinberg and Windom~(1995) describe the
reliability physics of thermodynamic aging and its relationship to
device reliability.  Fukuda~(1991) and Ueda (1996) describe
degradation models for Lasers and LEDs. Howes and Morgan~(1981),
Hakim~(1989), Pollino~(1989) and Christou~(1992, 1994a, 1994b)
describe degradation models for microelectronic devices. Gillen and
Clough~(1985) describe a kinetic model for predicting oxidative
degradation rates in combined radiation-thermal environments.

LuValle~(1990) and LuValle and Hines~(1992) show how to use
step-stress methods to extract information about the kinetics of
failure processes.  Drapella~(1992) provides a mathematical model
illustrating how a failure process with a kinetic model more
complicated than first order can lead to a break-down of the
commonly used Arrhenius relationship. Costa and Mercer~(1993)
describe degradation models for corrosion.  Cragnolino and
Sridhar~(1994) is a collection of papers describing the use of
accelerated corrosion tests for the prediction of service life. Bro
and Levy~(1990) describe kinetic models for degradation of
batteries.  Starke et al.~(1996) describe issues relating to aging
of materials and structures. Bayer~(1994) describes models for
prediction and prevention of wear.  Castillo and Galambos~(1987)
derive a regression model for fatigue failure, based on established
physical models.  The annual {\em Proceedings of the International
Reliability Physics Symposium}, sponsored by the IEEE Electron
Devices Society and the IEEE Reliability Society, contain numerous
articles describing physical models for acceleration and failure.

Often accelerated test models are derived or specified
through a system of differential equations.  When, as is often the
case, no closed form solution is available, it becomes necessary to
use numerical solutions. Nash and Quon~(1996) describe software for
fitting differential equation models to data.  

Evans~(1977) makes the important point that the need to make rapid
reliability assessments and the fact that accelerated tests may be
``the only game in town'' is not sufficient to {\em justify} the use
of the method.  Justification must be based on physical models or
empirical evidence. Evans~(1991) describes difficulties with
accelerated testing and suggests the use of sensitivity analysis. He
also comments that acceleration factors of 10 ``are not
unreasonable'' but that ``factors much larger than that tend to be
figments of the imagination and lots of correct but irrelevant
arithmetic.''
%----------------------------------------------------------------------
%----------------------------------------------------------------------
\section*{Exercises}
\begin{exercise}
For the toaster example in
Section~\ref{section:methods.of.acceleration}, toasters were cycled
365 times per day to get reliability information more quickly. Discuss
the practical limitations of increasing the cycling frequency to get
information even more quickly.
\end{exercise}

\begin{exercise}
\label{exercise:fet.acc}
Based on previous experience with similar products, the failure time
of a particular field effect transistor on a monolithic microwave GaAs
integrated circuit, operating at $100\degreesc$ (channel temperature),
is expected to have a lognormal distribution with a median time to
failure of 30 years. The primary failure mode is caused by a chemical
reaction that has an activation energy of $\Ea$=.6 eV. The value of the
lognormal scale parameter for this failure mode is expected to be
$\sigma=.7$.
\begin{enumerate}
\item
What are the lognormal parameters $\mu$ and $\sigma$ if time is
recorded in hours?
\item
For operation at $100\degreesc$ channel temperature, what is the time at which
$5\%$ of the units would fail? $10\%$? 90\%?
\item
Calculate the time-acceleration factor for testing at $250\degreesc$,
$200\degreesc$ and $150\degreesc$ channel temperature. Use
Table~\ref{table:arrhenius.temp.diff} and
Figure~\ref{figure:arrhenius.af.ps} and check with equation
(\ref{equation:arrhenius.af}).
\item
Obtain an expression for the temperature at which $100p\%$ of tested
units would be expected to fail in a 6000-hour test. Use this
expression to compute the temperatures at which $90\%$ and $10\%$
would be expected to fail.
\end{enumerate}
\end{exercise}


\begin{exercise}
Refer to Exercise~\ref{exercise:fet.acc}.  Obtain an expression for
the (average) FIT rate (in standard units of failures per hour in
parts per billion) for the first ten years of operation at
$100\degreesc$? How much would this improve if the operating channel
temperature is changed to only $90\degreesc$?
\end{exercise}


\begin{exercise}
\label{exercise:mech.adhesive}
A mechanical adhesive has been designed for 10-year life at 
$60 \degreesc$ ambient temperature. Over time, the bond will degrade
chemically and will eventually fail. The rate of the chemical
reaction can be increased by testing at higher levels of temperature.
Using an activation energy of $\Ea=1.2$ eV and the Arrhenius relationship,
calculate the time-acceleration factors for testing at
$120 \degreesc$, $90\degreesc$, and $80\degreesc$.
\end{exercise}


\begin{exercise}
Time to failure of incandescent light bulbs can be described
accurately with a lognormal distribution. A test engineer claims
that a $10\%$ increase in voltage decreases life by approximately $50\%$.
A particular brand of 100 watt bulb has a median life of 1200 hours at
110 volts.
\begin{enumerate}
\item
Give an inverse power relationship expression for the life of such light bulbs
as a function of voltage.
\item
Calculate the time-acceleration factors for operating the light bulb at
120 volts and 130 volts?
\end{enumerate}
\end{exercise}

\begin{exercise}
Refer to Exercise~\ref{exercise:ic.sing.alt}.  
\begin{enumerate}
\item
\label{ex.par:ic.accel}
Assume that the activation energy of the observed failure mode is
$\Ea=1.2$ eV and that the Arrhenius
relationship provides an adequate description of the effect of temperature on
the reaction rate. Compute estimates of
the lognormal distribution parameters
at $50\degreesc$, $80\degreesc$, and
$120\degreesc$.
\item
On lognormal probability paper, plot the estimate of
the life distributions at $50\degreesc$, $80\degreesc$, and
$120\degreesc$.
\item
Repeat part~\ref{ex.par:ic.accel}, using an
activation energy of $\Ea=.7$ eV and also plot these results.
\item
Explain the effect that an incorrect assumption about 
activation energy could have on estimates of life at low
temperature.
\end{enumerate}
\end{exercise}

\begin{exercise}
A certain kind of capacitor has an exponential life distribution
with a median life of 10 thousand hours at operating voltage of 400
volts. The relationship between life and voltage can be described by
the inverse power relationship with an exponent
$\beta=-10$. Determine the time-acceleration factors for accelerated
testing of these capacitors at 500 volts, 600 volts, and 800 volts.
\end{exercise}

\begin{exercise}
A particular type of integrated circuit is thought to have a dominant failure
mode with an activation energy of $\Ea=1.2$ eV.  This
circuit is designed to operate at $50\degreesc$.  If a
1000-hour life test is conducted at $120\degreesc$, under the
Arrhenius relationship, what is the equivalent amount of operating time for
this failure mode?
\end{exercise}

\begin{exercise}
Consider a failure mechanism modeled with an underlying degradation path model
in (\ref{equation:gen.deg.model}).  Suppose that the reaction
activation energy is $\Ea=1.8$ eV.  For $\Rate_{U}=.2$ and
$\degpath_{\infty}=.6$, compute the crossing times for all
combinations of $t=$1000, 2000 hours 
and $\critdeg=$.5, 1.  Use these results to
verify that the SAFT property holds in this case.
\end{exercise}



\begin{exercise}
Table~\ref{table:arrhenius.temp.diff} and
Figure~\ref{figure:arrhenius.af.ps} can be used together to
determine time-acceleration factors for different levels of use and
test temperatures.  Create a similar table and figure that can be
used to obtain time-acceleration factors for the
logit-transformation relative humidity model described in
Section~\ref{section:temp.hum.acc}.
\end{exercise}


\begin{exercise}
\label{exercise:arrhenius.scale}
Equation (\ref{equation:saft.mu.def}) gives the Arrhenius relationship
between the location parameter of the log-life distribution and
temperature. When needed, 
suppose that $\beta_{0}=-17$, $\beta_{1}=.86$, and $\sigma=1.2$.
Using this model:
\begin{enumerate}
\item
Give an expression for $\rvquan_{p}$, the $p$ quantile 
as a function of temperature in
$\degreesc$.
\item
\label{exer.part:linear.arrhen.relat}
Show that the relationship
between $\log(\rvquan_{p})$ versus $1/\kelvin$ is linear.
\item 
Starting with linear graph paper, make an ``Arrhenius plot'' for this
model, similar to Figure~\ref{figure:arrhenius.alt.ps}.  Start by
plotting the linear relationship in
part~\ref{exer.part:linear.arrhen.relat} on linear paper over the
range of interest. Use a range of temperature running from
50$\degreesc$ to 140$\degreesc$.  Note that in order to have the slope
of the plotted line decreasing in with temperature, it will be
necessary to have the $1/\kelvin$ axis running left to right from
largest to smallest values of $1/\kelvin$ (instead of the customary
increasing axis). Then, finally, add in new (nonlinear) axes for Time
and $\degreesc$.  Generally it is most convenient to do this on the
axis opposite to the corresponding linear axis. On these axes, use
tick and tick labels at major points on the scale (e.g., for
temperature at 50, 60, \dots , 140, corresponding to
$1/\kelvin$=.003094538, 0.003001651,\dots , 0.002420428).
\end{enumerate}
\end{exercise}



\begin{exercise}
Show why the relationships between the TDF and $\AF$
in Figure~\ref{figure:arrhenius.af.ps}
plot as straight lines.
\end{exercise}


\begin{exercise}
Show why the relationships between the voltage ratio and $\AF$
in Figure~\ref{figure:inverse.power.af.ps}
plot as straight lines.
\end{exercise}
